Repository: fuyz1231/dataset-FFF-printer-full-lifecycle-vibration-monitoring

# A 1,600-Hour FFF Printer Vibration Dataset with Three-Point Sensing and Periodic Tensile-to-Failure Testing
This repository holds a long-term, multi-sensor dataset acquired from a single Creality Ender 5 Plus fused filament fabrication (FFF) printer operated for approximately 1,600 hours over roughly 1.5 years. Three accelerometers on the extrusion head, filament-feeding motor, and printer frame recorded vibration at approximately 1,651.6 samples/s across 15 wear states from 179 to 1,537 cumulative operating hours.

File: tensile/5-3.txt
DAQ: Crosshead, … - (Timed)   
Test: Fu_MTS EM Tension (Simplified)
Test Run: Test Run 23
Date: 8/2/2024 5:02:59 PM


Crosshead 	Load 	Time 
mm	N	sec
0.0903503969311714	50.0524139404297	0.116999998688698
0.17665080667939	103.063949584961	0.216999992728233
0.262653426034376	154.468170166016	0.31700000166893
0.347822235198691	201.751571655273	0.416999995708466
0.432752800406888	246.235397338867	0.517000019550323
0.517683336511254	288.043914794922	0.616999983787537
0.602733052801341	326.860565185547	0.717000007629395
0.687484920490533	362.312561035156	0.816999971866608
0.772236846387386	395.888153076172	0.916999995708466
0.856690923683345	426.387969970703	1.01699995994568
0.940906757023185	453.906372070313	1.11699998378754
1.0267902398482	479.009857177734	1.21700000762939
1.11106573604047	497.357635498047	1.31700003147125
1.19557930156589	509.457489013672	1.41700005531311
1.27937830984592	514.373352050781	1.51699995994568
1.3652618508786	511.044342041016	1.61699998378754
1.45025190431625	501.078430175781	1.71700000762939
1.53464649338275	490.172088623047	1.81700003147125
1.61886238493025	475.398071289063	1.91700005531311
1.70266127679497	445.062469482422	2.01699995994568
1.78866391070187	383.45361328125	2.11700010299683
1.87353487126529	214.168701171875	2.21700000762939
1.95804866962135	152.376953125	2.31699991226196
2.04208586364985	97.6420593261719	2.41700005531311
2.12665903382003	82.5026626586914	2.51699995994568
2.2123041562736	77.5996322631836	2.61700010299683
2.29663914069533	73.7081756591797	2.71700000762939
2.38121231086552	74.1451187133789	2.81699991226196
2.4647731333971	74.073860168457	2.91700005531311
2.550597069785	74.5529022216797	3.01699995994568
2.63546803034842	73.8276519775391	3.11700010299683
2.71956482902169	67.1779479980469	3.21700000762939
2.80378060415387	67.2867736816406	3.31699991226196
2.88805621676147	67.8418579101563	3.41700005531311
2.97471391968429	67.9497833251953	3.51699995994568
3.05904890410602	67.5436096191406	3.61700010299683
3.14266909845173	67.7257461547852	3.71700000762939
3.22617031633854	67.1062927246094	3.81699991226196
3.31247062422335	67.1909332275391	3.91700005531311
3.39799677021801	59.6763038635254	4.01700019836426
3.48215317353606	59.077564239502	4.11700010299683
3.56624997220933	59.462215423584	4.21700000762939
3.64951277151704	59.807502746582	4.31699991226196
3.73646849766374	60.0448188781738	4.41699981689453
3.82133945822716	58.3991050720215	4.51700019836426
3.90561483800411	49.7987823486328	4.61700010299683

File: tensile/5-4.txt
DAQ: Crosshead, … - (Timed)   
Test: Fu_MTS EM Tension (Simplified)
Test Run: Test Run 24
Date: 8/2/2024 5:06:25 PM


Crosshead 	Load 	Time 
mm	N	sec
0.0868959978106432	53.487434387207	0.115000002086163
0.173672873643227	116.154022216797	0.215000003576279
0.259199034189805	176.093063354492	0.314999997615814
0.345261214533821	234.793197631836	0.41499999165535
0.430489570135251	291.195129394531	0.514999985694885
0.513990700710565	343.427917480469	0.615000009536743
0.600648461841047	397.519836425781	0.714999973773956
0.68438786547631	446.303283691406	0.814999997615814
0.769914011470973	461.739532470703	0.915000021457672
0.853832112625241	501.225891113281	1.01499998569489
0.938643526751548	533.869201660156	1.11500000953674
0.995343318209052	-27.9006729125977	1.18099999427795

File: tensile/5-5.txt
DAQ: Crosshead, … - (Timed)   
Test: Fu_MTS EM Tension (Simplified)
Test Run: Test Run 25
Date: 8/2/2024 5:09:56 PM


Crosshead 	Load 	Time 
mm	N	sec
0.0882658496266231	65.493537902832	0.11599999666214
0.174208907992579	123.270088195801	0.216000005602837
0.260807108134031	171.338043212891	0.316000014543533
0.345678126905113	222.307144165039	0.416000008583069
0.430966028943658	271.437652587891	0.515999972820282
0.515956140588969	318.609771728516	0.61599999666214
0.600291125010699	361.88037109375	0.716000020503998
0.685936422087252	405.659790039063	0.815999984741211
0.770688289776444	443.315307617188	0.916000008583069
0.855023274198174	479.358428955078	1.01600003242493
0.939477351494133	508.889617919922	1.11600005626678
1.02488440461457	533.905456542969	1.21599996089935
1.10910029616207	551.538513183594	1.31599998474121
1.19438813999295	555.557434082031	1.41600000858307
1.27848493866622	533.09521484375	1.51600003242493
1.36264122556895	411.002197265625	1.61600005626678
1.41004985198379	37.4893455505371	1.6710000038147

File: tensile/6-3.txt
DAQ: Crosshead, … - (Timed)   
Test: Fu_MTS EM Tension (Simplified)
Test Run: Test Run 28
Date: 8/14/2024 4:22:02 PM


Crosshead 	Load 	Time 
mm	N	sec
0.0890401061042212	54.1222229003906	0.11599999666214
0.17581699648872	113.140968322754	0.216000005602837
0.261819601291791	168.737686157227	0.316000014543533
0.346690620062873	220.895401000977	0.416000008583069
0.432038097642362	270.739440917969	0.515999972820282
0.515658350195736	315.764526367188	0.61599999666214
0.602137472014874	360.283447265625	0.716000020503998
0.686948886141181	401.160339355469	0.815999984741211
0.771105231251568	438.226226806641	0.916000008583069
0.855023274198174	471.821563720703	1.01600003242493
0.940608966629952	502.611175537109	1.11600005626678
1.02595647331327	524.317993164063	1.21599996089935
1.11005315557122	530.48974609375	1.31599998474121
1.19510293006897	522.436767578125	1.41600000858307
1.27884233370423	507.334228515625	1.51600003242493
1.36448757257313	488.524200439453	1.61600005626678
1.44923944026232	461.591491699219	1.71599996089935
1.53351482003927	420.375213623047	1.81599998474121
1.61802850198001	342.00390625	1.91600000858307
1.70236348640174	213.156784057617	2.01600003242493
1.78800872527063	179.276580810547	2.1159999370575
1.87264150008559	155.67333984375	2.21600008010864
1.95697648450732	123.549369812012	2.31599998474121
2.04107328318059	101.705543518066	2.41599988937378
2.12606345303357	85.6373596191406	2.51600003242493
2.21117259934545	78.3815689086914	2.6159999370575
2.29532900266349	75.2152328491211	2.71600008010864
2.37888959236443	66.0176849365234	2.81599998474121
2.46239081025124	50.7909164428711	2.91300010681152

File: tensile/6-4.txt
DAQ: Crosshead, … - (Timed)   
Test: Fu_MTS EM Tension (Simplified)
Test Run: Test Run 29
Date: 8/14/2024 4:26:48 PM


Crosshead 	Load 	Time 
mm	N	sec
0.0901717212400399	42.6572532653809	0.118000000715256
0.17676992865745	99.0666961669922	0.217999994754791
0.262713001575321	152.214904785156	0.317999988794327
0.347643566783518	202.549301147461	0.418000012636185
0.43227631249465	249.450317382813	0.51800000667572
0.517325999680907	294.0927734375	0.617999970912933
0.60285214567557	336.594451904297	0.717999994754791
0.687544466927648	375.688537597656	0.818000018596649
0.77152211451903	411.701782226563	0.917999982833862
0.856929167639464	446.108489990234	1.01800000667572
0.941859732847661	477.040344238281	1.11800003051758
1.0267902398482	502.951385498047	1.21800005435944
1.11082743387669	521.005554199219	1.317999958992
1.19480513967574	529.225830078125	1.41799998283386
1.28050986677408	523.981262207031	1.51800000667572
1.36544043198228	510.143981933594	1.61800003051758
1.45007320679724	495.678375244141	1.71800005435944
1.53434870298952	479.923248291016	1.817999958992
1.61802850198001	458.327575683594	1.91799998283386
1.7038524383679	420.147338867188	2.01799988746643
1.78884260822088	328.346282958984	2.11800003051758
1.87353487126529	183.26545715332	2.21799993515015
1.95804866962135	135.400863647461	2.31800007820129
2.04220484010875	100.872840881348	2.41799998283386
2.08580167964101	46.1886024475098	2.46900010108948

File: tensile/7-1.txt
DAQ: Crosshead, … - (Timed)   
Test: Fu_MTS EM Tension (Simplified)
Test Run: Test Run 31
Date: 9/13/2024 1:36:05 PM


Crosshead 	Load 	Time 
mm	N	sec
0.0891592280822806	50.1117744445801	0.11599999666214
0.174566259374842	103.47322845459	0.216000005602837
0.261879176832736	156.829833984375	0.316000014543533
0.346928864018992	206.346435546875	0.416000008583069
0.43227631249465	253.192123413086	0.515999972820282
0.516194384545088	296.707000732422	0.61599999666214
0.600767612922937	337.384613037109	0.716000020503998
0.687068037223071	376.462615966797	0.815999984741211
0.771462568081915	411.3984375	0.916000008583069
0.856512226164341	444.307403564453	1.01600003242493
0.939656049013138	472.772430419922	1.11600005626678
1.02553959004581	498.528564453125	1.21599996089935
1.11047015525401	517.896728515625	1.31599998474121
1.19480513967574	526.005493652344	1.41600000858307
1.27979519311339	519.592651367188	1.51600003242493
1.36281992308795	506.731292724609	1.61600005626678
1.44923944026232	495.844055175781	1.71599996089935
1.53262144885957	482.180999755859	1.81599998474121
1.61814759485424	470.585632324219	1.91600000858307
1.70343555510044	454.447570800781	2.01600003242493
1.78634107578546	428.841430664063	2.1159999370575
1.87264150008559	372.554260253906	2.21600008010864
1.95608311332762	240.207992553711	2.31599998474121
2.04274081625044	166.977645874023	2.41599988937378
2.12671863846481	136.676940917969	2.51600003242493
2.21117259934545	102.622627258301	2.6159999370575
2.29467381723225	66.8492050170898	2.71600008010864
2.38008075393736	61.1036338806152	2.81599998474121
2.46590469032526	55.7240791320801	2.91599988937378
2.54910811781883	55.2150917053223	3.01600003242493
2.63469386845827	53.7289352416992	3.1159999370575
2.65917251817882	52.2249069213867	3.14499998092651

File: tensile/7-2.txt
DAQ: Crosshead, … - (Timed)   
Test: Fu_MTS EM Tension (Simplified)
Test Run: Test Run 32
Date: 9/13/2024 1:41:11 PM


Crosshead 	Load 	Time 
mm	N	sec
0.0892783427843824	39.3281288146973	0.116999998688698
0.175400084117427	95.3035278320313	0.216999992728233
0.26193872326985	151.62141418457	0.31700000166893
0.346928864018992	204.413772583008	0.416999995708466
0.432335888035595	255.266174316406	0.517000019550323
0.515003222972155	300.887725830078	0.616999983787537
0.602018320932984	347.604431152344	0.717000007629395
0.687068037223071	389.781768798828	0.816999971866608
0.771283870562911	428.145904541016	0.916999995708466
0.856333586852998	464.118682861328	1.01699995994568
0.939120014663786	491.875793457031	1.11699998378754
1.0258968686685	513.269470214844	1.21700000762939
1.11047015525401	523.414212402344	1.31700003147125
1.19486462790519	521.799865722656	1.41700005531311
1.27914012409747	504.668182373047	1.51699995994568
1.36371329426765	483.881744384766	1.61699998378754
1.44935853313655	452.220794677734	1.71700000762939
1.53375312220305	397.487701416016	1.81700003147125
1.61838589701802	248.752182006836	1.91700005531311
1.70218478888273	149.022521972656	2.01699995994568
1.7877109348774	106.915084838867	2.11700010299683
1.87270110473037	84.2238693237305	2.21700000762939
1.95661908946931	81.9409713745117	2.31699991226196
2.04196665436029	80.2167587280273	2.41700005531311
2.12576566264033	65.5321807861328	2.51699995994568
2.21123220399022	60.4718780517578	2.61700010299683
2.29509058408439	59.8976173400879	2.71700000762939
2.37918738275766	57.3693656921387	2.81699991226196
2.44625052437186	52.2497291564941	2.89400005340576

File: tensile/7-3.txt
DAQ: Crosshead, … - (Timed)   
Test: Fu_MTS EM Tension (Simplified)
Test Run: Test Run 33
Date: 9/13/2024 1:47:12 PM


Crosshead 	Load 	Time 
mm	N	sec
0.0862408560351469	38.6788177490234	0.112999998033047
0.172481712070294	90.9833984375	0.212999999523163
0.258484331425279	140.547393798828	0.312999993562698
0.343653140589595	188.201400756836	0.412999987602234
0.428524130256847	233.089904785156	0.513000011444092
0.513633363880217	276.103271484375	0.612999975681305
0.598444836214185	316.446685791016	0.712999999523163
0.683256250340492	353.518127441406	0.813000023365021
0.767769932281226	388.098999023438	0.912999987602234
0.852283556014299	419.805145263672	1.01300001144409
0.937333272304386	448.6748046875	1.11300003528595
1.02208519820124	472.627075195313	1.21300005912781
1.10659876372665	490.473999023438	1.31299996376038
1.19135074783117	502.870330810547	1.41299998760223
1.27556652296335	504.937805175781	1.51300001144409
1.36079487856477	501.462249755859	1.61300003528595
1.44459388684481	490.549011230469	1.71300005912781
1.53029873035848	478.956420898438	1.81299996376038
1.61493150517344	460.815887451172	1.91299998760223
1.69914728030562	427.919128417969	2.01300001144409
1.78401835728437	360.592498779297	2.11299991607666
1.86871062032878	231.775680541992	2.21300005912781
1.95405818521976	159.859252929688	2.31299996376038
2.0385121461004	127.111831665039	2.41300010681152
2.12272815406322	112.654586791992	2.51300001144409
2.20712274312973	90.3600311279297	2.61299991607666
2.29252967983484	84.5846405029297	2.71300005912781
2.37686466425657	83.5149002075195	2.81299996376038
2.46161664836109	74.8322067260742	2.91300010681152
2.54630879499018	65.3896408081055	3.01300001144409
2.63058417476714	60.3188171386719	3.11299991607666
2.71593173965812	59.0178642272949	3.21300005912781
2.8001475147903	60.6590576171875	3.31299996376038
2.88478028960526	60.9972839355469	3.41300010681152
2.96988966874778	60.6563339233398	3.51300001144409
3.05416504852474	60.2756462097168	3.61299991607666
3.13850003294647	59.5575675964355	3.71300005912781
3.22223943658173	50.7180862426758	3.81299996376038
3.24046425521374	50.8783912658691	3.83400011062622

File: tensile/7-4.txt
DAQ: Crosshead, … - (Timed)   
Test: Fu_MTS EM Tension (Simplified)
Test Run: Test Run 34
Date: 9/13/2024 1:52:52 PM


Crosshead 	Load 	Time 
mm	N	sec
0.0890401061042212	46.3859558105469	0.11599999666214
0.175161840161309	105.499244689941	0.216000005602837
0.260926230112091	160.943984985352	0.316000014543533
0.346214161254466	214.105606079102	0.416000008583069
0.431204272899777	263.983184814453	0.515999972820282
0.516134838107973	310.528442382813	0.61599999666214
0.600946310441941	352.073913574219	0.716000020503998
0.685579027049243	389.953369140625	0.815999984741211
0.770330952946097	425.167877197266	0.916000008583069
0.854904181323946	457.06640625	1.01600003242493
0.939894292969257	482.046752929688	1.11600005626678
1.02464621886611	492.444000244141	1.21599996089935
1.10915978439152	495.578704833984	1.31599998474121
1.19385216385126	498.247344970703	1.41600000858307
1.27806805539876	499.467926025391	1.51600003242493
1.36341550387442	500.664581298828	1.61600005626678
1.44804827868938	499.873687744141	1.71599996089935
1.53250235598534	498.413787841797	1.81599998474121
1.61713513080031	496.911285400391	1.91600000858307
1.70147011522204	495.564666748047	2.01600003242493
1.7869962612167	493.799530029297	2.1159999370575
1.87156943138689	490.958984375	2.21600008010864
1.95620232261717	488.342315673828	2.31599998474121
2.0394055172801	484.570465087891	2.41599988937378
2.12552724406123	483.389434814453	2.51600003242493
2.2103984374553	479.721221923828	2.6159999370575
2.29485239833593	474.916015625	2.71600008010864
2.37936619669199	469.100982666016	2.81599998474121
2.46286718174815	460.201354980469	2.91599988937378
2.54922732710838	450.548370361328	3.01600003242493
2.63386010192335	432.599548339844	3.1159999370575
2.71843327209353	407.191467285156	3.21600008010864
2.80288723297417	373.239501953125	3.31599998474121
2.88716284558177	340.156066894531	3.41599988937378
2.97268899157643	303.554107666016	3.51600003242493
3.05726216174662	234.344924926758	3.6159999370575
3.14165675081313	149.594207763672	3.71600008010864
3.22521734051406	104.416358947754	3.81599998474121
3.31062427721918	82.8258972167969	3.91599988937378
3.39597184211016	72.5250473022461	4.01599979400635
3.48024722188711	64.6365432739258	4.11600017547607
3.56440362520516	60.1834678649902	4.21600008010864
3.64421214908361	49.9815826416016	4.31199979782104

File: tensile/8-2.txt
DAQ: Crosshead, … - (Timed)   
Test: Fu_MTS EM Tension (Simplified)
Test Run: Test Run 37
Date: 9/25/2024 5:08:48 PM


Crosshead 	Load 	Time 
mm	N	sec
0.0904695116332732	49.4581260681152	0.118000000715256
0.17665080667939	109.47119140625	0.217999994754791
0.262593879597262	166.907623291016	0.317999988794327
0.347822235198691	221.472213745117	0.418000012636185
0.433169712778181	273.659942626953	0.51800000667572
0.517862034030259	322.831085205078	0.617999970912933
0.602613901719451	369.216186523438	0.717999994754791
0.686412851791829	412.022766113281	0.818000018596649
0.771998602431267	453.260314941406	0.917999982833862
0.857107806950808	490.223907470703	1.01800000667572
0.941740581765771	520.546569824219	1.11800003051758
1.02583738043904	536.288757324219	1.21800005435944
1.11064873635769	530.612121582031	1.317999958992
1.19557930156589	515.188354492188	1.41799998283386
1.28068856429309	503.01708984375	1.51800000667572
1.36544043198228	492.873199462891	1.61800003051758
1.44876295235008	483.107269287109	1.71800005435944
1.53464649338275	476.38037109375	1.817999958992
1.61880278028548	466.348266601563	1.91799998283386
1.70403113588691	452.876525878906	2.01799988746643
1.78848521318287	427.074798583984	2.11800003051758
1.8721055239439	394.466949462891	2.21799993515015
1.95786985568702	362.244537353516	2.31800007820129
2.04250263050199	316.489654541016	2.41799998283386
2.12743319571018	218.487640380859	2.51799988746643
2.21200636588037	129.536636352539	2.61800003051758
2.29640095494688	94.0739135742188	2.71799993515015
2.38079554401338	82.1226577758789	2.81800007820129
2.46620248071849	71.4587860107422	2.91799998283386
2.55018007010221	59.7081604003906	3.01799988746643
2.63469386845827	54.200122833252	3.11800003051758
2.6482732500881	52.6999206542969	3.1340000629425

File: tensile/8-3.txt
DAQ: Crosshead, … - (Timed)   
Test: Fu_MTS EM Tension (Simplified)
Test Run: Test Run 38
Date: 9/25/2024 5:12:37 PM


Crosshead 	Load 	Time 
mm	N	sec
0.0861812950461172	39.0660667419434	0.112999998033047
0.171945677720942	97.9415283203125	0.212999999523163
0.258186541032046	155.535659790039	0.312999993562698
0.343891355441883	210.340789794922	0.412999987602234
0.428881496191025	261.883636474609	0.513000011444092
0.513633363880217	310.691162109375	0.612999975681305
0.597074977122247	354.968902587891	0.712999999523163
0.683434947859496	399.345062255859	0.813000023365021
0.76794862980023	438.590606689453	0.912999987602234
0.852760043926537	474.581665039063	1.01300001144409
0.937452365178615	502.667327880859	1.11300003528595
1.02089403662831	514.903259277344	1.21300005912781
1.10731355380267	508.956359863281	1.31299996376038
1.19129114318639	495.231964111328	1.41299998760223
1.27645989414304	484.325286865234	1.51300001144409
1.36043759994209	472.872802734375	1.61300003528595
1.44518946763128	462.274322509766	1.71300005912781
1.53023912571371	447.309631347656	1.81299996376038
1.61457411013544	426.31982421875	1.91299998760223
1.69974286109209	389.582550048828	2.01300001144409
1.78318447433412	339.491821289063	2.11299991607666
1.86930620111525	294.353515625	2.21300005912781
1.95358158089221	253.851135253906	2.31299996376038
2.03845277428627	224.733413696289	2.41300010681152
2.12314492091537	203.918655395508	2.51300001144409
2.20706313848495	165.959701538086	2.61299991607666
2.29258928447962	124.63037109375	2.71300005912781
2.37632868811488	96.9090805053711	2.81299996376038
2.46137822978199	80.8872680664063	2.91300010681152
2.54535581916571	69.210090637207	3.01300001144409
2.63129896484315	55.0892448425293	3.11299991607666
2.71616992540658	52.3210945129395	3.21300005912781
2.79984972439706	52.2322692871094	3.31299996376038
2.8474370483309	50.9561233520508	3.36899995803833

File: tensile/8-4.txt
DAQ: Crosshead, … - (Timed)   
Test: Fu_MTS EM Tension (Simplified)
Test Run: Test Run 39
Date: 9/25/2024 5:15:45 PM


Crosshead 	Load 	Time 
mm	N	sec
0.0867173221195117	78.8192672729492	0.114000000059605
0.17307729285676	137.785888671875	0.214000001549721
0.258901243796572	194.047500610352	0.314000010490417
0.344665633747354	248.12174987793	0.414000004529953
0.429596198955551	298.806640625	0.513999998569489
0.513097329530865	345.472564697266	0.614000022411346
0.599338207393885	392.111236572266	0.71399998664856
0.684090075083077	434.581634521484	0.814000010490417
0.768961093854159	473.939300537109	0.913999974727631
0.853772566188127	508.760284423828	1.01400005817413
0.936916330829263	530.369506835938	1.1139999628067
1.02309766225517	533.015747070313	1.21399998664856
1.10755173955113	516.894470214844	1.31400001049042
1.19242270011455	502.060150146484	1.41400003433228
1.27687689382583	490.622406005859	1.51400005817413
1.36156915687025	481.928802490234	1.6139999628067
1.44661881495267	472.526702880859	1.71399998664856
1.53059652075171	461.347595214844	1.81400001049042
1.61576527170837	448.254150390625	1.91400003433228
1.6993855824694	425.606262207031	2.01399993896484
1.7850308213383	400.745941162109	2.11400008201599
1.87008047942072	380.542022705078	2.21399998664856
1.95441558025777	360.643005371094	2.31399989128113
2.03928654082119	337.019104003906	2.41400003433228
2.12290673516691	312.327056884766	2.51399993896484
2.20867106691003	293.290710449219	2.61400008201599
2.29342305101454	267.58984375	2.71399998664856
2.37793661653996	228.892944335938	2.81399989128113
2.46233120560646	195.193725585938	2.91400003433228
2.54571321420372	164.386093139648	3.01399993896484
2.63243052177131	133.918167114258	3.11400008201599
2.71646771579981	107.892929077148	3.21399998664856
2.80092190951109	91.7379302978516	3.31399989128113
2.88501870818436	74.0187683105469	3.41400003433228
2.97006824985147	61.0395011901855	3.51399993896484
3.05607100017369	54.8988265991211	3.61400008201599
3.08745820075274	52.8882293701172	3.65100002288818

File: tensile/8-5.txt
DAQ: Crosshead, … - (Timed)   
Test: Fu_MTS EM Tension (Simplified)
Test Run: Test Run 40
Date: 9/25/2024 5:19:08 PM


Crosshead 	Load 	Time 
mm	N	sec
0.0885636400198564	65.3092041015625	0.116999998688698
0.174983171746135	118.235321044922	0.216999992728233
0.260985776549205	168.43586730957	0.31700000166893
0.346095039276406	215.449752807617	0.416999995708466
0.430906482506543	259.22900390625	0.517000019550323
0.516194384545088	300.186492919922	0.616999983787537
0.600886705797166	338.000854492188	0.717000007629395
0.685817271005362	372.830993652344	0.816999971866608
0.770390499383211	405.295440673828	0.916999995708466
0.854665937367827	434.102874755859	1.01699995994568
0.939715595450252	459.512054443359	1.11699998378754
1.02452700957656	479.881774902344	1.21700000762939
1.1093980865553	494.086669921875	1.31700003147125
1.19409034959972	502.8095703125	1.41700005531311
1.278365845792	503.538299560547	1.51699995994568
1.36240303982049	498.808837890625	1.61699998378754
1.44840567372739	493.703033447266	1.71700000762939
1.53297884389758	486.322326660156	1.81700003147125
1.61761161871254	478.814697265625	1.91700005531311
1.7018869984895	469.975280761719	2.01699995994568
1.78574549499899	459.6865234375	2.11700010299683
1.87168864067644	447.562652587891	2.21700000762939
1.95632129907608	428.929504394531	2.31699991226196
2.04071588814259	399.393707275391	2.41700005531311
2.125229453668	330.687530517578	2.51699995994568
2.21027922816575	196.750793457031	2.61700010299683
2.29520979337394	171.616073608398	2.71700000762939
2.37954477779567	137.890167236328	2.81699991226196
2.46370118111372	108.848571777344	2.91700005531311
2.54833395592868	86.8526992797852	3.01699995994568
2.63386010192335	71.7024841308594	3.11700010299683
2.71849287673831	63.0188064575195	3.21700000762939
2.80258944258094	61.6830825805664	3.31699991226196
2.88710324093699	61.8847122192383	3.41700005531311
2.97191459685564	46.8218612670898	3.51699995994568
2.97447573393583	46.7721633911133	3.51999998092651

File: tensile/9-2.txt
DAQ: Crosshead, … - (Timed)   
Test: Fu_MTS EM Tension (Simplified)
Test Run: Test Run 42
Date: 10/11/2024 11:35:08 AM


Crosshead 	Load 	Time 
mm	N	sec
0.0898143698577769	62.7977409362793	0.11599999666214
0.175936103914864	118.520065307617	0.216000005602837
0.261462264461443	170.964660644531	0.316000014543533
0.346869288478047	221.538604736328	0.416000008583069
0.432335888035595	269.328277587891	0.515999972820282
0.517147360369563	314.038299560547	0.61599999666214
0.601839681621641	355.277618408203	0.716000020503998
0.686472456436604	393.869750976563	0.815999984741211
0.770986080169678	428.723693847656	0.916000008583069
0.85585709894076	459.414398193359	1.01600003242493
0.940728117711842	485.234007470703	1.11600005626678
1.02553959004581	481.623809814453	1.21599996089935
1.11005315557122	479.049682617188	1.31599998474121
1.19420955888927	476.550201416016	1.41600000858307
1.27937830984592	472.956726074219	1.51600003242493
1.36442796792835	461.775146484375	1.61600005626678
1.44906074274331	448.180084228516	1.71599996089935
1.53363402932882	434.503295898438	1.81599998474121
1.61671824753284	416.620727539063	1.91600000858307
1.70325685758144	386.409851074219	2.01600003242493
1.7878896323964	318.494812011719	2.1159999370575
1.87252240721136	278.180603027344	2.21600008010864
1.95691687986255	244.55989074707	2.31599998474121
2.04071588814259	195.451675415039	2.41599988937378
2.12665903382003	131.130126953125	2.51600003242493
2.211291808635	110.129684448242	2.6159999370575
2.29586497880518	89.2708129882813	2.71600008010864
2.37966398708522	76.2861557006836	2.81599998474121
2.46465392410755	71.0624160766602	2.91599988937378
2.55000148899853	68.123176574707	3.01600003242493
2.63457465916872	68.050407409668	3.1159999370575
2.71914782933891	68.27490234375	3.21600008010864
2.80264904722571	68.122688293457	3.31599998474121
2.88859219290316	67.6455001831055	3.41599988937378
2.97346315346658	64.1679229736328	3.51600003242493
3.05803632363677	53.7368431091309	3.6159999370575
3.10014421120286	49.1337547302246	3.66599988937378
