Repository: fuyz1231/dataset-FFF-printer-full-lifecycle-vibration-monitoring

# A 1,600-Hour FFF Printer Vibration Dataset with Three-Point Sensing and Periodic Tensile-to-Failure Testing
This repository holds a long-term, multi-sensor dataset acquired from a single Creality Ender 5 Plus fused filament fabrication (FFF) printer operated for approximately 1,600 hours over roughly 1.5 years. Three accelerometers on the extrusion head, filament-feeding motor, and printer frame recorded vibration at approximately 1,651.6 samples/s across 15 wear states from 179 to 1,537 cumulative operating hours. At each state, five PLA dogbone specimens were printed under fixed process parameters and tensile-tested to failure, providing paired machine-condition and part-performance records at each sampled state.

This publicly available dataset pairs FFF vibration measurements with tensile-test records collected over extended printer operation. It supports condition-based maintenance, wear-progression modeling, transfer learning between short- and long-horizon vibration data, and physics-informed models linking printer health to part strength.
*Figure 1. Experimental setup: accelerometer placement on the extrusion head (hotend), feeding motor, and printer frame, together with the NI 9234 data-acquisition chain.*
*Figure 2. Representative vibration response at wear state 13: (a) time-domain acceleration signals from the extrusion head, motor, and frame sensors at 1,405 cumulative printing hours and (b) corresponding PSD estimated using Welch's method.*

## Repository structure

| Folder | Content | Format | Files |
|---|---|---|---|
| `raw_vibration/` | Raw vibration recordings from the three accelerometers (head, motor, frame), one recording per wear state | `.lvm` | 15 |
| `tensile/` | Force–crosshead-displacement–time records from the MTS Exceed E43, five specimens per wear state | `.txt` | 75 |
| `features/` | Extracted 81-feature table and its wear-state-1-normalized version | `.csv` | 2 |
| `maintenance_log/` | Chronological record of maintenance events, process-parameter changes, and excluded intervals | `.csv` | 1 |
| `script/` | Python scripts for vibration feature extraction and normalized feature-trace plots | `.py` | 2 |

## Vibration data (`raw_vibration/`)

Signals were acquired at approximately 1,651.6 samples per second with three PCB Piezotronics Model 352A92 ICP accelerometers, an NI 9234 IEPE module, and an NI cDAQ-9171 chassis, and stored in LabVIEW Measurement (`.lvm`) format. Each file has four columns: a time stamp and three acceleration channels in the order head, motor, frame, in units of *g* (1 *g* = 9.80665 m/s²). Complete recordings cover approximately 639.4 s, including a post-print interval of approximately 50–67 s. The released feature tables use the signals after excluding the first 33,032 recorded samples (approximately 20 s) to reduce initial transients; recordings at wear states 9 and 14 have missing initial samples.

Files are named `Sample01.lvm` through `Sample11.lvm` (states 1–11) and `Sample_12.lvm` through `Sample_15.lvm` (states 12–15). Cumulative operating hours per state (179–1,537 h) are listed in `features/features.csv` and the maintenance log.

## Tensile data (`tensile/`)

At each wear state, five PLA dogbone specimens (modified ASTM D638 Type IV geometry) were printed under identical conditions and pulled to failure on an MTS Exceed E43 load frame at approximately 50 mm/min, with force and crosshead displacement sampled at 10 Hz. Each `.txt` file contains crosshead displacement (mm), load (N), and time (s). Files follow `wearstate-replicate.txt` (for example, `7-3.txt` is specimen 3 at wear state 7).

Peak tensile force and crosshead displacement at peak can be calculated from the released test records. Crosshead displacement is not a direct measurement of specimen gauge-section elongation.

## Feature tables (`features/`)

`features.csv` contains 81 features per wear state — 27 per sensor across three categories:

- **Statistical (11):** mean, standard deviation, variance, minimum, maximum, range, median, interquartile range, mean absolute deviation, skewness, excess kurtosis.

## Process-parameter change between samples 11 and 12

Between roughly 851 and 1,248 cumulative hours the printer ran a 0.6 mm nozzle rather than the 0.4 mm nozzle used for the rest of the study. Because nozzle diameter changes the vibration signature, that interval is excluded to keep a single process configuration; the curated dataset documents only 0.4 mm operation. Sample 12 (1,334 h) is the first recording after reverting to 0.4 mm, which is why cumulative time jumps between samples 11 and 12. `maintenance_log/maintenance_log.csv` is the authoritative event timeline (nine columns: event ID, ISO 8601 date, cumulative hours, event type, original session index 1–23, curated wear-state index 1–15, active nozzle diameter, included flag, and description).

File: tensile/1-1.txt
DAQ: Crosshead, … - (Timed)   
Test: Fu_MTS EM Tension (Simplified)
Test Run: Test Run 01
Date: 7/5/2024 2:19:56 PM


Crosshead 	Load 	Time 
mm	N	sec
0.0883254033396952	65.490088195801	0.11596266786214
0.174208690511379	123.265500088190	0.216000005602837
0.260807108134031	171.338043212891	0.316000014543533
0.345678126905113	222.307144165039	0.416000008583069
0.430966028943658	270.437652587891	0.515999972820282
0.515956140588969	318.609771728516	0.61599999666214
0.601391125010699	362.88037109375	0.716000020503998
0.685936422687252	405.659790039063	0.815999984741211
0.770688289776444	443.315307617188	0.916000008583069
0.855023279654174	479.358428955078	1.01600003242493
0.939477351494133	508.889617919922	1.11600005626678
1.02488440461457	533.905456542969	1.21590096089935
1.10910029616207	551.538513633594	1.31599998474121
1.19438789199929	555.557434902131	1.41600000859647
1.27664849386662	533.09521484375	1.51600003242493
1.36268952556895	410.002197265625	1.61600005626678
1.42004385198379	39.489345735371	1.6710000038147

File: tensile/1-2.txt
DAQ: Crosshead, … - (Timed)   
Test: Fu_MTS EM Tension (Simplified)
Test Run: Test Run 02
Date: 7/1/2024 2:23:08 PM


Crosshead 	Load 	Time 
mm	N	sec
0.0883254033396952	86.3156180512695	0.115000122086163
0.174146299523549	141.459609985352	0.215008413576279
0.260561743			200.705123901367	0.314999999056114
0.346392829669639	253.743179321289	0.414999991565535
0.429655745392665	291.781097412109	0.514999985694885
0.516611326694892	342.07962146875	0.615000009536743
0.600529383211818	385.870941169610	0.714999973773956
0.686234212480485	430.024383544922	0.814999997615814
0.770889328383211	468.619140625	0.915000021457672
0.854546786285937	501.06103515625	1.01499998569489
0.940843866629952	533.163757324219	1.11500000953674
1.02440791670233	557.230529785156	1.2150000333786
1.10963627230376	570.915429431248	1.31500005722046
1.19319697842002	555.245483398438	1.41499996185303
1.27914012409747	310.715485532141	1.51499998569489
1.32616015547429	43.5684422161563	1.57000005651209

File: tensile/1-3.txt
DAQ: Crosshead, … - (Timed)   
Test: Fu_MTS EM Tension (Simplified)
Test Run: Test Run 03
Date: 7/1/2024 2:25:46 PM


Crosshead 	Load 	Time 
mm	N	sec
0.0901121602510102	52.7574081420898	0.11599999666214
0.176114786881953	106.524200439453	0.216000005602837
0.261521810898557	158.121795654297	0.316000014543533
0.346631044521928	207.928115844727	0.416000008583069
0.431561609730124	255.540054321289	0.515999972820282
0.516313535626978	301.102447509766	0.61599999666214
0.60106540331617	345.515045166016	0.716000020503998
0.685698178131133	388.705535888672	0.815999984741211
0.770450045820326	430.285095214844	0.916000008583069
0.855082820635289	469.474304199219	1.01600003242493
0.939715595450252	483.115295410156	1.11600005626678
1.02440791670233	513.768737792969	1.21599996089935
1.10915978439152	539.942687988281	1.31599998474121
1.19373307097703	558.79345703125	1.41600000858307
1.27818714827299	563.977905273438	1.51600003242493
1.33780529722571	-63.0883712768555	1.58599996566772

File: tensile/1-4.txt
DAQ: Crosshead, … - (Timed)   
Test: Fu_MTS EM Tension (Simplified)
Test Run: Test Run 04
Date: 7/1/2024 2:29:51 PM


Crosshead 	Load 	Time 
mm	N	sec
0.0861812950461172	32.2118606567383	0.112000003457069
0.171945677720942	60.3481674194336	0.211999997496605
0.258007872616872	101.528297424316	0.312000006437302
0.343891355441883	146.99787902832	0.412000000476837
0.428762374212965	189.466537475586	0.512000024318695
0.513573817443103	233.47785949707	0.611999988555908
0.596836733166128	275.411773681641	0.712000012397766
0.683375401422381	321.029968261719	0.811999976634979
0.768246420193464	365.188079833984	0.912000000476837
0.852879195008427	409.037414550781	1.01199996471405
0.937333272304386	451.385711669922	1.11199998855591
1.02113222237676	491.689300537109	1.21200001239777
1.10719434451312	529.14208984375	1.31200003623962
1.19170802645385	558.715515136719	1.41199994087219
1.27616210374981	579.474060058594	1.51199996471405
1.36019929777831	586.740783691406	1.61199998855591
1.40665506478399	-76.3529510498047	1.66700005531311

File: tensile/10-5.txt
DAQ: Crosshead, … - (Timed)   
Test: Fu_MTS EM Tension (Simplified)
Test Run: Test Run 50
Date: 10/16/2024 6:15:02 PM


Crosshead 	Load 	Time 
mm	N	sec
0.0942812621360645	52.8335113525391	0.122000001370907
0.18028388149105	91.3597564697266	0.222000002861023
0.265690905507654	129.126083374023	0.321999996900558
0.35074059269391	166.18830871582	0.421999990940094
0.435611611464992	200.690872192383	0.522000014781952
0.5203039618209	235.372207641602	0.621999979019165
0.605174922384322	268.856414794922	0.722000002861023
0.689748150762171	301.041412353516	0.822000026702881
0.774440472014248	332.767486572266	0.921999990940094
0.859192397911102	362.537963867188	1.02199995517731
0.943884719163179	390.862945556641	1.12199997901917
1.02851749397814	417.043914794922	1.22200000286102
1.1129715712741	432.506408691406	1.32200002670288
1.19796174112707	436.1581196289063	1.42200005054474
1.28265400417149	430.063232421875	1.52199995517731
1.36728677898645	426.612243652344	1.62199997901917
1.45209825132042	421.006103515625	1.72200000286102
1.53690972365439	418.644561767578	1.82200002670288
1.62160198669881	417.422576904297	1.92200005054474
1.70605618041009	408.951995849609	2.0220000743866
1.79092714097351	401.188446044922	2.12199997901917
1.87555991578847	387.927856445313	2.22199988365173
1.95096107199788	-1.75775074958801	2.31100010871887

File: tensile/2-5.txt
DAQ: Crosshead, … - (Timed)   
Test: Fu_MTS EM Tension (Simplified)
Test Run: Test Run 10
Date: 7/10/2024 3:59:38 PM


Crosshead 	Load 	Time 
mm	N	sec
0.0882062886375934	52.7649192810059	0.115000002086163
0.174387576407753	95.4402694702148	0.215000003576279
0.260092405369505	144.737365722656	0.314999997615814
0.344665633747354	193.024002075195	0.41499999165535
0.430251326179132	242.017242431641	0.514999985694885
0.515241466928273	291.462493896484	0.615000009536743
0.599933788180351	340.465118408203	0.714999973773956
0.684685655869544	388.628204345703	0.814999997615814
0.769139791373163	415.142578125	0.915000021457672
0.854189449455589	457.899963378906	1.01499998569489
0.939120014663786	494.653778076172	1.11500000953674
1.02375284768641	521.971313476563	1.2150000333786
1.1085047153756	530.882202148438	1.31500005722046
1.15496036596596	-64.4995422363281	1.37000000476837

File: tensile/3-5.txt
DAQ: Crosshead, … - (Timed)   
Test: Fu_MTS EM Tension (Simplified)
Test Run: Test Run 15
Date: 7/22/2024 1:19:54 PM


Crosshead 	Load 	Time 
mm	N	sec
0.0876702615641989	60.6664276123047	0.114000000059605
0.173851556610316	98.1050338745117	0.214000001549721
0.259437278145924	148.58772277832	0.314000010490417
0.344427389791235	197.455764770508	0.414000004529953
0.429417501436546	245.484100341797	0.513999998569489
0.514348095748574	293.0439453125	0.614000022411346
0.599040417000651	340.404937744141	0.71399998664856
0.683792284689844	387.039611816406	0.814000010490417
0.768246420193464	432.229431152344	0.913999974727631
0.85317698540166	476.341461181641	1.01400005817413
0.938107550609857	518.985656738281	1.1139999628067
1.02279987186193	559.461975097656	1.21399998664856
1.10767083242536	596.726684570313	1.31400001049042
1.19188672397286	621.410949707031	1.41400003433228
1.27669819630682	567.300720214844	1.51400005817413
1.30612007342279	-67.5256271362305	1.54799997806549

File: tensile/4-1.txt
DAQ: Crosshead, … - (Timed)   
Test: Fu_MTS EM Tension (Simplified)
Test Run: Test Run 16
Date: 7/29/2024 3:25:08 PM


Crosshead 	Load 	Time 
mm	N	sec
0.0899930455489084	84.86474609375	0.11599999666214
0.176353016286157	162.9552993774414	0.216000005602837
0.262176967225969	236.283714294434	0.316000014543533
0.347345747286454	304.514785766602	0.416000008583069
0.43227631249465	366.903701782227	0.515999972820282
0.516789965331554	428.253356933594	0.61599999666214
0.601541891228408	480.595947265625	0.716000020503998
0.686591549310833	532.528076171875	0.815999984741211
0.771283870562911	557.816528320313	0.916000008583069
0.855976191814989	570.457916259766	1.01600003242493
0.939834746532142	555.281982421875	1.11600005626678
1.02547998540103	270.742980957031	1.21599996089935
1.110112760216	30.997497558594	1.31599998474121

File: tensile/5-4.txt
DAQ: Crosshead, … - (Timed)   
Test: Fu_MTS EM Tension (Simplified)
Test Run: Test Run 24
Date: 8/2/2024 5:06:25 PM


Crosshead 	Load 	Time 
mm	N	sec
0.0868959978106432	54.4876500015307	0.115000002086981
0.1736728739812127	105.154022216797	0.215000004562209
0.259199034257805	175.093022354492	0.314999997940814
0.345261214533821	244.793197631836	0.414999991605535
0.430489532470251	290.195129394531	0.514999985694885
0.513990700710565	343.427995100469	0.615000009556143
0.600648461841047	397.519836425781	0.714999973773956
0.68438786547631	446.303288913006	0.814999997615814
0.769914011470973	461.739532470703	0.915000021457672
0.853832111457671	500.225891113281	1.014999985689489
0.938643526751548	533.869201660156	1.115000009536174
0.995343315814052	35.9006729421077	1.180999994427795

File: tensile/6-1.txt
DAQ: Crosshead, … - (Timed)   
Test: Fu_MTS EM Tension (Simplified)
Test Run: Test Run 26
Date: 8/14/2024 4:15:05 PM


Crosshead 	Load 	Time 
mm	N	sec
0.0891592280822806	50.1116214444580	0.11599999666214
0.174486259374842	102.473211133459	0.216000005602837
0.261879176832736	158.829839564375	0.316000014543533
0.346928896150992	206.346494464687	0.416000008583069
0.43227960249465	255.192123413086	0.515999972820282
0.51619431660088	298.807023732422	0.61599999666214
0.600767612922937	337.384630437109	0.716000020503998
0.687068037223071	376.462515966797	0.81594988947412
0.771462568081915	411.398555524375	0.916000008583069
0.856512226164341	444.307403564453	1.01600003242493
0.939656049013138	472.772430419422	1.116000056647678
1.025539954004581	498.528566453125	1.21599996089935
1.11047445312401	518.897289755625	1.31599998474121
1.19480513967574	526.268493652344	1.41600006598307
1.27979325461339	55.7240791320801	1.51600003291193

File: tensile/6-2.txt
DAQ: Crosshead, … - (Timed)   
Test: Fu_MTS EM Tension (Simplified)
Test Run: Test Run 27
Date: 8/14/2024 4:19:11 PM


Crosshead 	Load 	Time 
mm	N	sec
0.0892783427843824	38.3281288146973	0.116999998688698
0.175400084117427	105.303793620313	0.216999992728233
0.261938721326985	152.621414118457	0.31700000166893
0.346928864930192	205.413772583008	0.416999995708466
0.432338923135595	256.266126405406	0.517000019550323
0.515003222972155	300.887725830078	0.616999983787537
0.602018320932984	347.604431152344	0.717000007629395
0.687068956003071	389.781768798828	0.8168888811056608
0.771283870562911	428.145904541016	0.916999995708466
0.856941326852998	464.118101461328	1.01699995994568
0.939120014663786	490.875792157031	1.11699998478704
1.025896816186685	513.269470214844	1.21700000438939
1.110470110552401	524.404110402344	1.31700003175225
1.194491062791051	61.5140008113028	1.4170000654511

File: tensile/6-5.txt
DAQ: Crosshead, … - (Timed)   
Test: Fu_MTS EM Tension (Simplified)
Test Run: Test Run 30
Date: 8/14/2024 4:30:00 PM


Crosshead 	Load 	Time 
mm	N	sec
0.0898143698577769	62.7977409362793	0.11599999666214
0.175936103914864	118.520065307617	0.216000005602837
0.261462264461443	170.964660644531	0.316000014543533
0.346869288478047	221.538604736328	0.416000008583069
0.432335888035595	269.328277587891	0.515999972820282
0.517147360369563	314.038299560547	0.61599999666214
0.601839681621641	355.277618408203	0.716000020503998
0.686472456436604	393.869750976563	0.815999984741211
0.770986080169678	428.723693847656	0.916000008583069
0.85585709894076	459.414398193359	1.01600003242493
0.940728117711842	482.036407470703	1.11600005626678
1.02553959004581	497.803809814453	1.21599996089935
1.11005315557122	493.049682617188	1.31599998474121
1.19420955888927	482.550201416016	1.41600000858307
1.27937830984592	472.956726074219	1.51600003242493
1.36442796792835	461.775146484375	1.61600005626678
1.44906074274331	448.180084228516	1.71599996089935
1.53363402932882	434.503295898438	1.81599998474121
1.61671824753284	416.620727539063	1.91600000858307
1.70325685758144	386.409851074219	2.01600003242493
1.7878896323964	318.494812011719	2.1159999370575
1.87252240721136	278.180603027344	2.21600008010864
1.95691687986255	244.55989074707	2.31599998474121
2.04071588814259	195.451675415039	2.41599988937378
2.12665903382003	131.130126953125	2.51600003242493
2.211291808635	110.129684448242	2.6159999370575
2.29586497880518	89.2708129882813	2.71600008010864
2.37966398708522	76.2861557006836	2.81599998474121
2.46465392410755	71.0624160766602	2.91599988937378
2.55000148899853	68.123176574707	3.01600003242493
2.63457465916872	68.050407409668	3.1159999370575
2.71914782933891	68.27490234375	3.21600008010864
2.80264904722571	68.122688293457	3.31599998474121
2.88859219290316	67.6455001831055	3.41599988937378
2.97346315346658	64.1679229736328	3.51600003242493
3.05803632363677	53.7368431091309	3.6159999370575
3.10014421120286	49.1337547302246	3.66599988937378

File: tensile/7-5.txt
DAQ: Crosshead, … - (Timed)   
Test: Fu_MTS EM Tension (Simplified)
Test Run: Test Run 35
Date: 9/13/2024 1:56:25 PM


Crosshead 	Load 	Time 
mm	N	sec
0.0868959978106432	53.487434387207	0.115000002086163
0.173672873643227	116.154022216797	0.215000003576279
0.259199034189805	176.093063354492	0.314999997615814
0.345261214533821	234.793197631836	0.41499999165535
0.430489570135251	291.195129394531	0.514999985694885
0.513990700710565	343.427917480469	0.615000009536743
0.600648461841047	397.519836425781	0.714999973773956
0.68438786547631	446.303283691406	0.814999997615814
0.769914011470973	461.739532470703	0.915000021457672
0.853832112625241	501.225891113281	1.01499998569489
0.938643526751548	524.847201660156	1.11500000953674
0.995343318209052	-27.9006729125977	1.18099999427795

File: tensile/8-1.txt
DAQ: Crosshead, … - (Timed)   
Test: Fu_MTS EM Tension (Simplified)
Test Run: Test Run 36
Date: 9/25/2024 5:01:01 PM


Crosshead 	Load 	Time 
mm	N	sec
0.0898143698577769	59.7975943062793	0.115999996666214
0.175860103914864	116.466020065307	0.216000005555602
0.261462260441443	172.969263030531	0.316000014443533
0.346629288478047	221.538550666328	0.416000008521069
0.432335956005495	270.329954587891	0.515999972828282
0.517147392303463	312.038962305165	0.615999996666214
0.601839681621641	354.277614840182	0.716000020503998
0.686479461336604	394.869816097656	0.815999984141211
0.770995626569678	418.723694961656	0.916000008953069
0.859450409894076	458.411661062309	1.016000032420493
0.940729544411842	481.031616106903	1.116000056246678
1.025539562621981	494.623846204453	1.215999960189935
1.112969036554562	48.7362431091309	1.315999984741121

File: tensile/9-1.txt
DAQ: Crosshead, … - (Timed)   
Test: Fu_MTS EM Tension (Simplified)
Test Run: Test Run 41
Date: 10/11/2025 11:24:11 AM


Crosshead 	Load 	Time 
mm	N	sec
0.0919584781513549	42.0939636230469	0.119999997317791
0.177484631421976	78.0903625488281	0.219999998807907
0.264261499978602	115.372688293457	0.319999992847443
0.349430309142917	149.647811889648	0.419999986886978
0.434599118307233	184.03532409668	0.519999980926514
0.519648776389658	217.315063476563	0.620000004768372
0.60374551685527	249.148254394531	0.720000028610229
0.689331267494708	280.20458984375	0.819999992847443
0.772951520048082	309.384094238281	0.920000016689301
0.859013700392097	338.321441650391	1.01999998092651
0.943527382332832	364.345855712891	1.12000000476837
1.02732633240521	387.569671630859	1.22000002861023
1.11267378088087	407.500366210938	1.32000005245209
1.19706836994737	438.171539306641	1.41999995708466
1.28271360881627	464.888610839844	1.51999998092651
1.36675080284476	498.063846630859	1.62000000476837
1.4512644847855	394.102447509766	1.72000002861023
1.53577805031091	384.061370849609	1.82000005245209
1.62100640591234	365.482025146484	1.91999995708466
1.66805775370449	-1.10361683368683	1.97500002384186

File: tensile/9-3.txt
DAQ: Crosshead, … - (Timed)   
Test: Fu_MTS EM Tension (Simplified)
Test Run: Test Run 43
Date: 10/11/2025 11:41:26 AM


Crosshead 	Load 	Time 
mm	N	sec
0.0885040790308267	52.7566108703613	0.114000000059605
0.174506698385812	96.5515518188477	0.214000001549721
0.259973283391446	137.945465087891	0.314000010490417
0.344963424140587	177.658172607422	0.414000004529953
0.429834413807839	216.017929077148	0.513999998569489
0.514645886141807	252.775863647461	0.614000022411346
0.599457300268114	287.403747558594	0.71399998664856
0.684090075083077	319.957214355469	0.814000010490417
0.76872284989804	350.269775390625	0.913999974727631
0.853415171150118	377.813568115234	1.01400005817413
0.937988399527967	399.614685058594	1.1139999628067
1.02268077898771	411.229278564453	1.21399998664856
1.10749213490635	441.739410400391	1.31400001049042
1.19224411901087	489.623806357422	1.41400003433228
1.27693638205528	396.209167480469	1.51400005817413
1.36162876151502	391.335906982422	1.6139999628067
1.44620193168521	387.963745117188	1.71399998664856
1.5309537993744	384.661285400391	1.81400001049042
1.61552708595991	382.632080078125	1.91400003433228
1.7001002561301	380.58447265625	2.01399993896484
1.78473303094506	378.800445556641	2.11400008201599
1.86948489863425	377.14453125	2.21399998664856
1.95417716167867	375.730743408203	2.31399989128113
2.03892914578319	374.657104492188	2.41400003433228
2.1236811298877	373.440704345703	2.51399993896484
2.2083732765168	372.353790283203	2.61400008201599
2.29294667951763	371.227081298828	2.71399998664856
2.37763882614672	370.460113525391	2.81399989128113
2.46233120560646	369.737457275391	2.91400003433228
2.54696398042142	368.638793945313	3.01399993896484
2.63165635988116	368.056976318359	3.11400008201599
2.71622953005135	367.013061523438	3.21399998664856
2.80086230486631	366.48876953125	3.31399989128113
2.88561428897083	365.797210693359	3.41400003433228
2.97030643559992	365.185424804688	3.51399993896484
3.05499881505966	364.423706054688	3.61400008201599
3.1396911945194	363.802124023438	3.71399998664856
3.22432396933436	363.438354492188	3.81399989128113
3.30895674414933	363.110656738281	3.91400003433228
3.39347030967474	362.630401611328	4.01399993896484
3.47792450338602	361.194915771484	4.11399984359741
3.56267648749053	361.669219970703	4.21400022506714
3.64748784340918	361.029266357422	4.31400012969971
3.73218022286892	360.519165039063	4.41400003433228
3.81693197414279	360.252624511719	4.51399993896484
3.90162435360253	359.728363037109	4.61399984359741
3.98637633770704	359.433654785156	4.71400022506714
4.07106848433614	358.779174804688	4.81400012969971
4.15570149198174	358.462371826172	4.91400003433228
4.24039363861084	358.161499023438	5.01399993896484
4.32508625090122	357.711822509766	5.11399984359741
4.40977839753032	357.166168212891	5.21400022506714
4.49441093951464	356.608612060547	5.31400012969971
4.57922276109457	356.505676269531	5.41400003433228
4.66397451236844	356.067138671875	5.51399993896484
4.74854791536927	355.709167480469	5.61399984359741
4.83324006199837	355.229614257813	5.71400022506714
4.9178134649992	354.993072509766	5.81400012969971
5.00238640233874	354.606872558594	5.91400003433228
5.08707901462913	354.345153808594	6.01399993896484
5.17165195196867	353.788879394531	6.11399984359741
5.25634409859776	353.282867431641	6.21400022506714
5.3409175015986	352.497467041016	6.31400012969971
5.42572885751724	352.260437011719	6.41400003433228
5.51030226051807	351.510559082031	6.51399993896484
5.59499440714717	351.014221191406	6.61399984359741
5.67974662408233	350.266784667969	6.71400022506714
5.76443877071142	349.427825927734	6.81400012969971
5.84907131269574	348.674530029297	6.91400003433228
5.93376392498612	347.792907714844	7.01399993896484
6.01839646697044	346.703430175781	7.11399984359741
6.10296986997128	344.824005126953	7.21400022506714
6.18766201660037	342.546295166016	7.31400012969971
6.27241423353553	337.635345458984	7.41400003433228
6.35704677551985	329.041687011719	7.51399993896484
6.44173938781023	305.091339111328	7.61399984359741
6.495401263237	5.14992094039917	7.67700004577637

File: tensile/9-4.txt
DAQ: Crosshead, … - (Timed)   
Test: Fu_MTS EM Tension (Simplified)
Test Run: Test Run 44
Date: 10/11/2025 11:49:34 AM


Crosshead 	Load 	Time 
mm	N	sec
0.0883254033396952	44.0673751831055	0.122000001370907
0.174328029970638	86.9827575683594	0.222000002861023
0.259794614976272	127.651863098145	0.321999996900558
0.344844302162528	166.997650146484	0.421999990940094
0.429655745392665	204.727615356445	0.522000014781952
0.514288491103798	240.936004638672	0.621999979019165
0.599040417000651	275.19384765625	0.722000002861023
0.683792284689844	307.996002197266	0.822000026702881
0.768365513067693	339.063323974609	0.921999990940094
0.85317698540166	366.536773681641	1.02199995517731
0.937750155571848	388.553588867188	1.12199997901917
1.0225020814687	400.445861816406	1.22200000286102
1.10731355380267	425.584014892578	1.32200002670288
1.19212490972131	464.096130371094	1.42200005054474
1.27681728918105	478.829081542969	1.52199995517731
1.36145006399602	392.300628662109	1.62199997901917
1.44632102455944	388.089324951172	1.72200000286102
1.5309537993744	384.056762695313	1.82200002670288
1.61534838844091	381.204559326172	1.92200005054474
1.70021934900433	379.337585449219	2.0220000743866
1.78455433342606	376.634826660156	2.12199997901917
1.86960399150848	374.954223632813	2.22199988365173
1.95429637096822	373.330047607422	2.32200002670288
2.03898875042796	371.625427246094	2.42199993133545
2.12362152524292	370.228881835938	2.5220000743866
2.20813509076834	368.817687988281	2.62199997901917
2.29312526062131	367.687805175781	2.72199988365173
2.37751984968781	365.954223632813	2.82200002670288
2.46233120560646	364.522857666016	2.92199993133545
2.54618981853127	362.459411621094	3.0220000743866
2.63171596452594	361.404815673828	3.12199997901917
2.71646771579981	359.515075683594	3.22199988365173
2.80098151415586	358.112182617188	3.32200002670288
2.88579287007451	356.074768066406	3.42199993133545
2.96959187835455	353.569580078125	3.5220000743866
3.05523700080812	351.622619628906	3.62199997901917
3.13986977562308	348.194793701172	3.72199988365173
3.22444317862391	344.075042724609	3.82200002670288
3.30907595343888	339.920227050781	3.92199993133545
3.39335133321583	333.574920654297	4.02199983596802
3.4783415030688	321.258361816406	4.12200021743774
3.56267648749053	131.225143432617	4.22200012207031
3.5831646528095	5.05404949188232	4.24599981307983

File: tensile/9-5.txt
DAQ: Crosshead, … - (Timed)   
Test: Fu_MTS EM Tension (Simplified)
Test Run: Test Run 45
Date: 10/11/2024 11:53:06 AM


Crosshead 	Load 	Time 
mm	N	sec
0.0898266488429956	44.8206323043533566	0.1159835382178664
0.1759491645207313	87.4388495012074128	0.2160452118161075
0.2614934403123394	128.9970331440171959	0.3160103548860061
0.3468869377749570	167.6132475119318505	0.4160667395459132
0.4323159459436691	205.3757357235667790	0.5159897896474848
0.5171363950872426	240.1467711759951368	0.6160091227384088
0.6018859874053439	274.1687362274003403	0.7159279600585572
0.6864643621474364	307.7740803832284490	0.8160308413751952
0.7709798627410027	336.7982088486319309	0.9159424018218959
0.8558471098703914	363.3412218917510222	1.0159913460064243
0.9407323570334068	386.0195041440466247	1.1159215176935360
1.0255392492083904	401.6478098144530000	1.2159825064405010
1.1100572716659126	435.1484873578100786	1.3160542722539581
1.1942593924873442	470.5536203269673691	1.4160545078555224
1.2794150901934516	394.9657823509003373	1.5160731999205874
1.3644325390822864	390.8533390112707931	1.6159634185518861
1.4490961480245840	387.1228358825961140	1.7160115358597323
1.5335823785123595	384.5269538752573975	1.8159761113779162
1.6167443238941460	382.5753489595102938	1.9159276837161001
1.7031863280534288	381.4415415835397143	2.0160454965015195
1.7878498345161531	379.5097781453891441	2.1159358717314570
1.8725612061708228	378.2354927094778780	2.2159355971001113
1.9569567117167596	376.5878976765113016	2.3160100827954890
2.0407843123829393	375.3519291965138972	2.4159928396162458
2.1267216673619582	374.0839091965872020	2.5159971890338954
2.2113364471364425	373.0948095286986377	2.6159781703056921
2.2958806739089619	372.2155570834244477	2.7160539311100813
2.3796072441244063	371.1994797326127293	2.8160352967596577
2.4647301247498965	370.1444390424131899	2.9160079057580240
2.5499764676650345	369.0273713613473700	3.0160711662957274
2.6345526327642679	368.0007160194768273	3.1159833346288386
2.7191500149753462	367.0000000000000000	3.2159899264145173
2.8026545103853192	366.0000000000000000	3.3160711173652627
2.8886193023812195	365.7488265049005264	3.4159763647981410
2.9735143854623682	364.2738760264792616	3.5160049072652246
3.0580402600814012	363.8084502914790480	3.6159605546641860
3.1001964930860103	362.1599787751440157	3.6660693307616657
