Repository: fuyz1231/dataset-FFF-printer-full-lifecycle-vibration-monitoring

# A 1,600-Hour FFF Printer Vibration Dataset with Three-Point Sensing and Periodic Tensile-to-Failure Testing
This repository holds a long-term, multi-sensor dataset acquired from a single Creality Ender 5 Plus fused filament fabrication (FFF) printer operated for approximately 1,600 hours over roughly 1.5 years. Three accelerometers on the extrusion head, filament-feeding motor, and printer frame recorded vibration at approximately 1,651.6 samples/s across 15 wear states from 179 to 1,537 cumulative operating hours. At each state, five PLA dogbone specimens were printed under fixed process parameters and tensile-tested to failure, providing paired machine-condition and part-performance records at each sampled state.

This publicly available dataset pairs FFF vibration measurements with tensile-test records collected over extended printer operation. It supports condition-based maintenance, wear-progression modeling, transfer learning between short- and long-horizon vibration data, and physics-informed models linking printer health to part strength.
*Figure 1. Experimental setup: accelerometer placement on the extrusion head (hotend), feeding motor, and printer frame, together with the NI 9234 data-acquisition chain.*
*Figure 2. Representative vibration response at wear state 13: (a) time-domain acceleration signals from the extrusion head, motor, and frame sensors at 1,405 cumulative printing hours and (b) corresponding PSD estimated using Welch's method.*

## Repository structure

| Folder | Content | Format | Files |
|---|---|---|---|
| `raw_vibration/` | Raw vibration recordings from the three accelerometers (head, motor, frame), one recording per wear state | `.lvm` | 15 |
| `tensile/` | Force–crosshead-displacement–time records from the MTS Exceed E43, five specimens per wear state | `.txt` | 75 |
| `features/` | Extracted 81-feature table and its wear-state-1-normalized version | `.csv` | 2 |
| `maintenance_log/` | Chronological record of maintenance events, process-parameter changes, and excluded intervals | `.csv` | 1 |
| `script/` | Python scripts for vibration feature extraction and normalized feature-trace plots | `.py` | 2 |

## Vibration data (`raw_vibration/`)

Signals were acquired at approximately 1,651.6 samples per second with three PCB Piezotronics Model 352A92 ICP accelerometers, an NI 9234 IEPE module, and an NI cDAQ-9171 chassis, and stored in LabVIEW Measurement (`.lvm`) format. Each file has four columns: a time stamp and three acceleration channels in the order head, motor, frame, in units of *g* (1 *g* = 9.80665 m/s²). Complete recordings cover approximately 639.4 s, including a post-print interval of approximately 50–67 s. The released feature tables use the signals after excluding the first 33,032 recorded samples (approximately 20 s) to reduce initial transients; recordings at wear states 9 and 14 have missing initial samples.

Files are named `Sample01.lvm` through `Sample11.lvm` (states 1–11) and `Sample_12.lvm` through `Sample_15.lvm` (states 12–15). Cumulative operating hours per state (179–1,537 h) are listed in `features/features.csv` and the maintenance log.

## Tensile data (`tensile/`)

At each wear state, five PLA dogbone specimens (modified ASTM D638 Type IV geometry) were printed under identical conditions and pulled to failure on an MTS Exceed E43 load frame at approximately 50 mm/min, with force and crosshead displacement sampled at 10 Hz. Each `.txt` file contains crosshead displacement (mm), load (N), and time (s). Files follow `wearstate-replicate.txt` (for example, `7-3.txt` is specimen 3 at wear state 7).

Peak tensile force and crosshead displacement at peak can be calculated from the released test records. Crosshead displacement is not a direct measurement of specimen gauge-section elongation.

## Feature tables (`features/`)

`features.csv` contains 81 features per wear state — 27 per sensor across three categories:

- **Statistical (11):** mean, standard deviation, variance, minimum, maximum, range, median, interquartile range, mean absolute deviation, skewness, excess kurtosis.

## Process-parameter change between samples 11 and 12

Between roughly 851 and 1,248 cumulative hours the printer ran a 0.6 mm nozzle rather than the 0.4 mm nozzle used for the rest of the study. Because nozzle diameter changes the vibration signature, that interval is excluded to keep a single process configuration; the curated dataset documents only 0.4 mm operation. Sample 12 (1,334 h) is the first recording after reverting to 0.4 mm, which is why cumulative time jumps between samples 11 and 12. `maintenance_log/maintenance_log.csv` is the authoritative event timeline (nine columns: event ID, ISO 8601 date, cumulative hours, event type, original session index 1–23, curated wear-state index 1–15, active nozzle diameter, included flag, and description).

File: tensile/10-1.txt
DAQ: Crosshead, … - (Timed)   
Test: Fu_MTS EM Tension (Simplified)
Test Run: Test Run 46
Date: 10/16/2024 5:26:05 PM


Crosshead 	Load 	Time 
mm	N	sec
0.0943485435004729	52.9299594640054327	0.1219775420849849
0.1802964611711133	91.3520416070179754	0.2219616155270800
0.2656843404245862	129.0661521428842026	0.3220744446049615
0.3507947863484492	166.2806656491631745	0.4219361758086088
0.4356457738433900	200.6298753493314930	0.5220127872422701
0.5203549171193836	235.4566428374633213	0.6219937174123033
0.6051882060791821	268.8707897556202384	0.7220252814187877
0.6897760511037973	301.0593178373023824	0.8219881293422262
0.7743638270475348	332.7522031188703941	0.9220492279139350
0.8592308485997380	362.4977677173321396	1.0219369758360382
0.9438821720327635	390.8940653847744087	1.1220187189866724
1.0285220019733256	417.0000000000000000	1.2220357654394965
1.1129317025078929	439.5315313039610885	1.3220315865367918
1.1979950277676993	455.8568514155168495	1.4220663315518010
1.2826171102181718	459.0632324218750000	1.5220701873536402
1.3672793811613398	448.5042401854184815	1.6219304722528727
1.4521120968719383	436.0000000000000000	1.7220534584906939
1.5368601095937128	425.6773470981443558	1.8219993941408998
1.6215843633740352	417.3514699146892930	1.9219782989328435
1.7060481404382583	408.8420275711874181	2.0220633658921058
1.7908834166258557	401.1577613595399418	2.1220245345202512
1.8756388700481828	387.9223397601711326	2.2220747459358074
1.9508931597773243	-1.7934406985301641	2.3110718447432943

File: tensile/9-2.txt
DAQ: Crosshead, … - (Timed)   
Test: Fu_MTS EM Tension (Simplified)
Test Run: Test Run 42
Date: 10/11/2024 11:35:08 AM


Crosshead 	Load 	Time 
mm	N	sec
0.0898125118227568	62.7015467239182306	0.1160043463580465
0.1758702145520466	118.5531047007331814	0.2159530779368486
0.2614507211039590	170.9054569657776039	0.3160490843197232
0.3469419218718288	221.6474386133025060	0.4159450071734721
0.4323524209507767	269.2770983310109751	0.5159530639553869
0.5171339245852008	314.0589868938266983	0.6160056872523368
0.6018358874522069	355.3189503805666463	0.7159526549635466
0.6863981383062916	393.8488586399416067	0.8160474634909284
0.7709712302585209	428.6281262286606106	0.9160730036832515
0.8557817090336362	459.4529823822546585	1.0159929264230378
0.9407748406491476	485.2340074707030000	1.1160352320018868
1.0255744253604371	481.5884796998971498	1.2160061514436995
1.1100797839562980	479.0000000000000000	1.3159797458630648
1.1941369517876462	476.5827177735120802	1.4159419025493331
1.2793393048516368	472.8583010654845220	1.5159556509233508
1.3644624878721662	461.8068830063054278	1.6159212174194177
1.4490931915055023	448.1390216952171243	1.7159517468558968
1.5336942301079278	434.4926195649916570	1.8160415066290116
1.6166991098957260	416.5430018886165635	1.9159477580565997
1.7033271432972002	386.4265689551325928	2.0160268919186655
1.7878937233717391	318.4106195432858151	2.1159487798749415
1.8725230169817578	278.2538026102294524	2.2159944926690669
1.9569901418116803	244.4585312153863000	2.3160598935650451
2.0406457144711964	195.4905343051810860	2.4159790818529225
2.1266449326183739	131.1084618924891575	2.5159768785826427
2.2112991010518498	110.0866562880069308	2.6160671385238838
2.2959326745647315	89.3769150261888600	2.7159533044870701
2.3796339740915441	76.3230749400302315	2.8160098793230666
2.4646880611862668	71.0170498660710890	2.9159480989330320
2.5500459400814315	68.0472894464694005	3.0159451178035665
2.6345825915975907	68.0462894464694005	3.1160738914931690
2.7191130822787204	68.0452894464694005	3.2159311787912956
2.8025988406336154	68.0200925764972165	3.3160549502944074
2.8885474799448671	67.5788260209515382	3.4159293090531081
2.9734976746462173	64.2444561633805272	3.5160632363677373
3.0579610708976472	53.6289431226167345	3.6160741195832166
3.1002164659012988	49.1614057302130693	3.6659609759822419
